Repository: eschwartz/Glaze_Database

# Glaze Database

This is the first app I every built! I was so excited the first time I got PHP to talk to a MySQL database... And AJAX! How cool was learning AJAX for the first time!

File: files/template.xml (part 1 of 3)
<?xml version="1.0" encoding="utf-8"?>
<mdt ver="2006" requires="2006" Ratio1Name="Si:Al" Ratio2Name="SiB:Al" OxideProperty1="Expan" RecipeProperty1="Cost/kg">
<oxides>
<oxide name="BaO" weight="153.30" property1="0.129" unity1="yes" unity2="no" UnityIfReduction1="yes" UnityIfReduction2="no" UnityIfOxidation1="yes" UnityIfOxidation2="no" Ratio1="N" Ratio2="N"/>
<oxide name="CaO" weight="56.10" property1="0.148" unity1="yes" unity2="no" UnityIfReduction1="yes" UnityIfReduction2="no" UnityIfOxidation1="yes" UnityIfOxidation2="no" Ratio1="N" Ratio2="N"/>
<oxide name="Li2O" weight="29.80" property1="0.068" unity1="yes" unity2="no" UnityIfReduction1="yes" UnityIfReduction2="no" UnityIfOxidation1="yes" UnityIfOxidation2="no" Ratio1="N" Ratio2="N"/>
<oxide name="MgO" weight="40.30" property1="0.026" unity1="yes" unity2="no" UnityIfReduction1="yes" UnityIfReduction2="no" UnityIfOxidation1="yes" UnityIfOxidation2="no" Ratio1="N" Ratio2="N"/>
<oxide name="K2O" weight="94.20" property1="0.331" unity1="yes" unity2="no" UnityIfReduction1="yes" UnityIfReduction2="no" UnityIfOxidation1="yes" UnityIfOxidation2="no" Ratio1="N" Ratio2="N"/>
<oxide name="Na2O" weight="62.00" property1="0.387" unity1="yes" unity2="no" UnityIfReduction1="yes" UnityIfReduction2="no" UnityIfOxidation1="yes" UnityIfOxidation2="no" Ratio1="N" Ratio2="N"/>
<oxide name="ZnO" weight="81.40" property1="0.094" unity1="yes" unity2="no" UnityIfReduction1="yes" UnityIfReduction2="no" UnityIfOxidation1="yes" UnityIfOxidation2="no" Ratio1="N" Ratio2="N"/>
<oxide name="SrO" weight="103.60" property1="0.130" unity1="yes" unity2="no" UnityIfReduction1="yes" UnityIfReduction2="no" UnityIfOxidation1="yes" UnityIfOxidation2="no" Ratio1="N" Ratio2="N"/>
<oxide name="F" weight="19.00" property1="0.000" unity1="yes" unity2="no" UnityIfReduction1="no" UnityIfReduction2="no" UnityIfOxidation1="no" UnityIfOxidation2="no" Ratio1="N" Ratio2="N"/>
<oxide name="P2O5" weight="141.90" property1="0.000" unity1="yes" unity2="no" UnityIfReduction1="yes" UnityIfReduction2="no" UnityIfOxidation1="yes" UnityIfOxidation2="no" Ratio1="N" Ratio2="N"/>
<oxide name="PbO" weight="223.20" property1="0.083" unity1="yes" unity2="no" UnityIfReduction1="yes" UnityIfReduction2="no" UnityIfOxidation1="yes" UnityIfOxidation2="no" Ratio1="N" Ratio2="N"/>
<oxide name="TiO2" weight="79.90" property1="0.144" unity1="yes" unity2="no" UnityIfReduction1="no" UnityIfReduction2="no" UnityIfOxidation1="no" UnityIfOxidation2="no" Ratio1="N" Ratio2="N"/>
<oxide name="Al2O3" weight="102.00" property1="0.063" unity1="no" unity2="yes" UnityIfReduction1="no" UnityIfReduction2="yes" UnityIfOxidation1="no" UnityIfOxidation2="yes" Ratio1="B" Ratio2="B"/>
<oxide name="B2O3" weight="69.60" property1="0.031" unity1="yes" unity2="no" UnityIfReduction1="no" UnityIfReduction2="no" UnityIfOxidation1="no" UnityIfOxidation2="no" Ratio1="N" Ratio2="T"/>
<oxide name="SiO2" weight="60.10" property1="0.035" unity1="yes" unity2="no" UnityIfReduction1="no" UnityIfReduction2="no" UnityIfOxidation1="no" UnityIfOxidation2="no" Ratio1="T" Ratio2="T"/>
<oxide name="CoO" weight="74.92" property1="0.000" unity1="yes" unity2="no" UnityIfReduction1="no" UnityIfReduction2="no" UnityIfOxidation1="no" UnityIfOxidation2="no" Ratio1="N" Ratio2="N"/>
<oxide name="Cr2O3" weight="152.00" property1="0.000" unity1="yes" unity2="no" UnityIfReduction1="no" UnityIfReduction2="no" UnityIfOxidation1="no" UnityIfOxidation2="no" Ratio1="N" Ratio2="N"/>
<oxide name="Fe2O3" weight="160.00" property1="0.125" unity1="yes" unity2="no" UnityIfReduction1="yes" UnityIfReduction2="no" UnityIfOxidation1="no" UnityIfOxidation2="no" Ratio1="N" Ratio2="N"/>
<oxide name="FeO" weight="81.80" property1="0.000" unity1="yes" unity2="no" UnityIfReduction1="no" UnityIfReduction2="no" UnityIfOxidation1="no" UnityIfOxidation2="no" Ratio1="N" Ratio2="N"/>
<oxide name="MnO" weight="70.90" property1="0.050" unity1="yes" unity2="no" UnityIfReduction1="yes" UnityIfReduction2="no" UnityIfOxidation1="yes" UnityIfOxidation2="no" Ratio1="N" Ratio2="N"/>
<oxide name="MnO2" weight="86.90" property1="0.050" unity1="yes" unity2="no" UnityIfReduction1="yes" UnityIfReduction2="no" UnityIfOxidation1="yes" UnityIfOxidation2="no" Ratio1="N" Ratio2="N"/>
<oxide name="NiO" weight="74.70" property1="0.000" unity1="yes" unity2="no" UnityIfReduction1="no" UnityIfReduction2="no" UnityIfOxidation1="no" UnityIfOxidation2="no" Ratio1="N" Ratio2="N"/>
<oxide name="ZrO2" weight="123.22" property1="0.020" unity1="yes" unity2="no" UnityIfReduction1="no" UnityIfReduction2="no" UnityIfOxidation1="no" UnityIfOxidation2="no" Ratio1="N" Ratio2="N"/>
</oxides>
<materials>
<types>
<type number="1" name="Additive"/>
<type number="2" name="Aggregate"/>
<type number="3" name="Alumina"/>
<type number="4" name="AlumSilicate"/>
<type number="5" name="Ball Clay"/>
<type number="6" name="Clay Other"/>
<type number="7" name="Colorant"/>
<type number="8" name="Electrolyte"/>
<type number="9" name="Elemental"/>
<type number="10" name="Eutectic"/>
<type number="11" name="Feldspar"/>
<type number="12" name="Fireclay"/>
<type number="13" name="Flux Source"/>
<type number="14" name="Frit"/>
<type number="15" name="Kaolin"/>
<type number="16" name="Opacifier"/>
<type number="17" name="Other"/>
<type number="18" name="Raw Mineral"/>
<type number="19" name="Refractory"/>
<type number="20" name="Silica"/>
<type number="21" name="Stoneware Clay"/>
</types>
<material name="A-3 Feldspar" searchkey="A3 Feldspar, Kona A-3 Feldspar, Kona A3 Feldspar" weight="660.63181565613" type="11" property1="0">
<chemistry>
<oxide symbol="CaO" formula="0.047104" analysis="0.400"/>
<oxide symbol="K2O" formula="0.526682" analysis="7.510"/>
<oxide symbol="Na2O" formula="0.426214" analysis="4.000"/>
<oxide symbol="Al2O3" formula="1.055716" analysis="16.300"/>
<oxide symbol="SiO2" formula="7.873720" analysis="71.630"/>
<oxide symbol="Fe2O3" formula="0.002890" analysis="0.070"/>
</chemistry>
</material>
<material name="ABC Colemanite" searchkey="" weight="86.325387027883" type="13" property1="0">
<chemistry>
<oxide symbol="CaO" formula="0.455478" analysis="29.600"/>
<oxide symbol="MgO" formula="0.006426" analysis="0.300"/>
<oxide symbol="Na2O" formula="0.001392" analysis="0.100"/>
<oxide symbol="SrO" formula="0.008333" analysis="1.000"/>
<oxide symbol="Al2O3" formula="0.001693" analysis="0.200"/>
<oxide symbol="B2O3" formula="0.528371" analysis="42.600"/>
<oxide symbol="SiO2" formula="0.008618" analysis="0.600"/>
<oxide symbol="Fe2O3" formula="0.000540" analysis="0.100"/>
</chemistry>
</material>
<material name="Albany Slip" searchkey="New York Slip, Albany Clay" weight="459.33031085199" type="6" property1="0">
<chemistry>
<oxide symbol="CaO" formula="0.475758" analysis="5.810"/>
<oxide symbol="K2O" formula="0.156053" analysis="3.200"/>
<oxide symbol="MgO" formula="0.308914" analysis="2.710"/>
<oxide symbol="Na2O" formula="0.059275" analysis="0.800"/>
<oxide symbol="TiO2" formula="0.022998" analysis="0.400"/>
<oxide symbol="Al2O3" formula="0.658897" analysis="14.630"/>
<oxide symbol="SiO2" formula="4.419536" analysis="57.820"/>
<oxide symbol="Fe2O3" formula="0.149586" analysis="5.210"/>
</chemistry>
</material>
<material name="Alberta Slip" searchkey="Archie Bray Slip" weight="383.40128411813" type="6" property1="0">
<chemistry>
<oxide symbol="K2O" formula="0.122102" analysis="3.000"/>
<oxide symbol="CaO" formula="0.444226" analysis="6.500"/>
<oxide symbol="Na2O" formula="0.136046" analysis="2.200"/>
<oxide symbol="MgO" formula="0.294924" analysis="3.100"/>
<oxide symbol="TiO2" formula="0.019194" analysis="0.400"/>
<oxide symbol="Al2O3" formula="0.518719" analysis="13.800"/>
<oxide symbol="P2O5" formula="0.002702" analysis="0.100"/>
<oxide symbol="SiO2" formula="3.623493" analysis="56.800"/>
<oxide symbol="Fe2O3" formula="0.115020" analysis="4.800"/>
</chemistry>
</material>
<material name="Alkatrol" searchkey="" weight="486.21245421245" type="4" property1="0">
<chemistry>
<oxide symbol="TiO2" formula="0.030395" analysis="0.500"/>
<oxide symbol="Al2O3" formula="1.000000" analysis="21.000"/>
<oxide symbol="SiO2" formula="5.907773" analysis="73.100"/>
<oxide symbol="Fe2O3" formula="0.012143" analysis="0.400"/>
<oxide symbol="K2O" formula="0.067031" analysis="1.300"/>
<oxide symbol="Na2O" formula="0.101843" analysis="1.300"/>
</chemistry>
</material>
<material name="Alumina Hydrate" searchkey="Alum Hydrate" weight="156.01101254206" type="3" property1="0">
<chemistry>
<oxide symbol="Al2O3" formula="1.000000" analysis="65.390"/>
</chemistry>
</material>
<material name="Andafrac" searchkey="" weight="318.75" type="4" property1="0">
<chemistry>
<oxide symbol="Na2O" formula="0.020565" analysis="0.400"/>
<oxide symbol="TiO2" formula="0.015957" analysis="0.400"/>
<oxide symbol="Al2O3" formula="1.000000" analysis="32.000"/>
<oxide symbol="SiO2" formula="3.367824" analysis="63.500"/>
<oxide symbol="Fe2O3" formula="0.013945" analysis="0.700"/>
</chemistry>
</material>
<material name="Anhydrous Borax" searchkey="Calcined Borax, Calcnd Borax, Dehydrated Borax" weight="201.18818948735" type="13" property1="0">
<chemistry>
<oxide symbol="Na2O" formula="1.000000" analysis="30.820"/>
<oxide symbol="B2O3" formula="1.999830" analysis="69.190"/>
</chemistry>
</material>
<material name="APG Missouri Fireclay" searchkey="AP Green, A.P., A. P., APG Fire, APGFC" weight="327.92316056542" type="6" property1="0">
<chemistry>
<oxide symbol="CaO" formula="0.020528" analysis="0.350"/>
<oxide symbol="K2O" formula="0.017465" analysis="0.500"/>
<oxide symbol="MgO" formula="0.028576" analysis="0.350"/>
<oxide symbol="Na2O" formula="0.026535" analysis="0.500"/>
<oxide symbol="TiO2" formula="0.082361" analysis="2.000"/>
<oxide symbol="Al2O3" formula="1.000000" analysis="31.000"/>
<oxide symbol="SiO2" formula="2.846868" analysis="52.000"/>
<oxide symbol="Fe2O3" formula="0.041129" analysis="2.000"/>
</chemistry>
</material>
<material name="Applewood Ash" searchkey="" weight="84.141416110555" property1="0">
<chemistry>
<oxide symbol="CaO" formula="0.812126" analysis="54.140"/>
<oxide symbol="K2O" formula="0.080490" analysis="9.010"/>
<oxide symbol="MgO" formula="0.087703" analysis="4.200"/>
<oxide symbol="Na2O" formula="0.019681" analysis="1.450"/>
<oxide symbol="P2O5" formula="0.020341" analysis="3.430"/>
<oxide symbol="SiO2" formula="0.028844" analysis="2.060"/>
</chemistry>
</material>
<material name="Australian Spodumene" searchkey="Ausi Spodumene, Ausi Spod" weight="385.23610346098" property1="0">
<chemistry>
<oxide symbol="TiO2" formula="0.000485" analysis="0.010"/>
<oxide symbol="Al2O3" formula="1.007420" analysis="26.500"/>
<oxide symbol="MnO" formula="0.001094" analysis="0.020"/>
<oxide symbol="Fe2O3" formula="0.001696" analysis="0.070"/>
<oxide symbol="Li2O" formula="0.988922" analysis="7.600"/>
<oxide symbol="K2O" formula="0.003293" analysis="0.080"/>
<oxide symbol="Na2O" formula="0.009381" analysis="0.150"/>
<oxide symbol="P2O5" formula="0.004645" analysis="0.170"/>
<oxide symbol="CaO" formula="0.003456" analysis="0.050"/>
<oxide symbol="SiO2" formula="4.161501" analysis="64.500"/>
</chemistry>
</material>
<material name="Ball Clay" searchkey="" weight="407.53636363636" type="5" property1="0">
<chemistry>
<oxide symbol="CaO" formula="0.021818" analysis="0.300"/>
<oxide symbol="K2O" formula="0.038981" analysis="0.900"/>
<oxide symbol="MgO" formula="0.030372" analysis="0.300"/>
<oxide symbol="Na2O" formula="0.026323" analysis="0.400"/>
<oxide symbol="TiO2" formula="0.051064" analysis="1.000"/>
<oxide symbol="Al2O3" formula="1.000000" analysis="25.000"/>
<oxide symbol="SiO2" formula="4.005324" analysis="59.000"/>
<oxide symbol="Fe2O3" formula="0.025500" analysis="1.000"/>
</chemistry>
</material>
<material name="Barium Carbonate" searchkey="Barium Carb" weight="197.39891836209" type="13" property1="0">
<chemistry>
<oxide symbol="BaO" formula="1.000000" analysis="77.660"/>
</chemistry>
</material>
<material name="Barnard Slip" searchkey="Blackbird Slip, Blackbird Clay, Barnard Clay" weight="1342.2516373823" type="6" property1="0">
<chemistry>
<oxide symbol="CaO" formula="0.143541" analysis="0.600"/>
<oxide symbol="K2O" formula="0.156721" analysis="1.100"/>
<oxide symbol="MgO" formula="0.233120" analysis="0.700"/>
<oxide symbol="Na2O" formula="0.129881" analysis="0.600"/>
<oxide symbol="TiO2" formula="0.033595" analysis="0.200"/>
<oxide symbol="Al2O3" formula="1.000000" analysis="7.600"/>
<oxide symbol="SiO2" formula="10.495665" analysis="47.000"/>
<oxide symbol="Fe2O3" formula="2.843586" analysis="33.900"/>
</chemistry>
</material>
<material name="Bell Dark Ball Clay" searchkey="" weight="380.59701492537" type="5" property1="0">
<chemistry>
<oxide symbol="CaO" formula="0.012890" analysis="0.190"/>
<oxide symbol="K2O" formula="0.012121" analysis="0.300"/>
<oxide symbol="MgO" formula="0.017944" analysis="0.190"/>
<oxide symbol="Na2O" formula="0.006139" analysis="0.100"/>
<oxide symbol="TiO2" formula="0.085742" analysis="1.800"/>
<oxide symbol="Al2O3" formula="1.000000" analysis="26.800"/>
<oxide symbol="SiO2" formula="3.748976" analysis="59.200"/>
<oxide symbol="Fe2O3" formula="0.023074" analysis="0.970"/>
</chemistry>
</material>
<material name="Bell Feldspar" searchkey="" weight="610.3239296715" type="11" property1="0">
<chemistry>
<oxide symbol="CaO" formula="0.043190" analysis="0.397"/>
<oxide symbol="K2O" formula="0.652632" analysis="10.073"/>
<oxide symbol="Na2O" formula="0.304178" analysis="3.090"/>
<oxide symbol="Al2O3" formula="1.069383" analysis="17.872"/>
<oxide symbol="SiO2" formula="6.933422" analysis="68.275"/>
<oxide symbol="Fe2O3" formula="0.003013" analysis="0.079"/>
</chemistry>
</material>
<material name="Bentolite L" searchkey="Bentolite" weight="935.14297149844" type="6" property1="0">
<chemistry>
<oxide symbol="SiO2" formula="11.311962" analysis="72.700"/>
<oxide symbol="MgO" formula="0.626523" analysis="2.700"/>
<oxide symbol="Al2O3" formula="1.256025" analysis="13.700"/>
<oxide symbol="Fe2O3" formula="0.040913" analysis="0.700"/>
<oxide symbol="CaO" formula="0.333384" analysis="2.000"/>
<oxide symbol="Na2O" formula="0.030166" analysis="0.200"/>
<oxide symbol="K2O" formula="0.009927" analysis="0.100"/>
<oxide symbol="TiO2" formula="0.023408" analysis="0.200"/>
</chemistry>
</material>
<material name="Bentonite" searchkey="Montmorillonite" weight="786.3961695332" type="6" property1="0">
<chemistry>
<oxide symbol="CaO" formula="0.140961" analysis="1.000"/>
<oxide symbol="Na2O" formula="0.382640" analysis="3.000"/>
<oxide symbol="MgO" formula="0.392451" analysis="2.000"/>
<oxide symbol="K2O" formula="0.083948" analysis="1.000"/>
<oxide symbol="Al2O3" formula="1.550568" analysis="20.000"/>
<oxide symbol="SiO2" formula="7.763158" analysis="59.000"/>
<oxide symbol="Fe2O3" formula="0.172985" analysis="3.500"/>
</chemistry>
</material>
<material name="Blyth Frit 3104" searchkey="F3104, Blyth F3104" weight="315.91870978573" type="14" property1="0">
<chemistry>
<oxide symbol="CaO" formula="0.675762" analysis="12.000"/>
<oxide symbol="B2O3" formula="0.658164" analysis="14.500"/>
<oxide symbol="K2O" formula="0.013415" analysis="0.400"/>
<oxide symbol="Na2O" formula="0.310823" analysis="6.100"/>
<oxide symbol="Al2O3" formula="0.309724" analysis="10.000"/>
<oxide symbol="SiO2" formula="2.996234" analysis="57.000"/>
</chemistry>
</material>
<material name="Bonding Clay" searchkey="" weight="346.55285918594" type="6" property1="0">
<chemistry>
<oxide symbol="CaO" formula="0.012369" analysis="0.200"/>
<oxide symbol="K2O" formula="0.062611" analysis="1.700"/>
<oxide symbol="MgO" formula="0.025827" analysis="0.300"/>
<oxide symbol="Na2O" formula="0.011192" analysis="0.200"/>
<oxide symbol="TiO2" formula="0.069475" analysis="1.600"/>
<oxide symbol="Al2O3" formula="1.000000" analysis="29.400"/>
<oxide symbol="SiO2" formula="3.157662" analysis="54.700"/>
<oxide symbol="Fe2O3" formula="0.036862" analysis="1.700"/>
</chemistry>
</material>
<material name="Bone Ash" searchkey="Calcium Phosphate" weight="338.3556696067" type="13" property1="0">
<chemistry>
<oxide symbol="CaO" formula="3.355342" analysis="55.250"/>
<oxide symbol="P2O5" formula="1.000000" analysis="41.650"/>
<oxide symbol="MgO" formula="0.118356" analysis="1.400"/>
</chemistry>
</material>
<material name="Boraq" searchkey="Boraq 1" weight="106.39724181884" type="13" property1="0">
<chemistry>
<oxide symbol="CaO" formula="0.412898" analysis="21.800"/>
<oxide symbol="K2O" formula="0.006768" analysis="0.600"/>
<oxide symbol="MgO" formula="0.060642" analysis="2.300"/>
<oxide symbol="Na2O" formula="0.061696" analysis="3.600"/>
<oxide symbol="B2O3" formula="0.457996" analysis="30.000"/>
<oxide symbol="Al2O3" formula="0.029168" analysis="2.800"/>
<oxide symbol="SiO2" formula="0.238676" analysis="13.500"/>
<oxide symbol="Fe2O3" formula="0.001328" analysis="0.200"/>
</chemistry>
</material>
<material name="Boraq 2" searchkey="" weight="102.06572521119" type="13" property1="0">
<chemistry>
<oxide symbol="CaO" formula="0.462116" analysis="25.400"/>
<oxide symbol="K2O" formula="0.005418" analysis="0.500"/>
<oxide symbol="MgO" formula="0.091175" analysis="3.600"/>
<oxide symbol="Na2O" formula="0.052679" analysis="3.200"/>
<oxide symbol="B2O3" formula="0.388612" analysis="26.500"/>
<oxide symbol="Al2O3" formula="0.024015" analysis="2.400"/>
<oxide symbol="SiO2" formula="0.202094" analysis="11.900"/>
<oxide symbol="Fe2O3" formula="0.000638" analysis="0.100"/>
</chemistry>
</material>
<material name="Boraq 3" searchkey="" weight="102.6077090574" type="13" property1="0">
<chemistry>
<oxide symbol="CaO" formula="0.499659" analysis="27.300"/>
<oxide symbol="K2O" formula="0.005450" analysis="0.500"/>
<oxide symbol="MgO" formula="0.050956" analysis="2.000"/>
<oxide symbol="Na2O" formula="0.052995" analysis="3.200"/>
<oxide symbol="B2O3" formula="0.390940" analysis="26.500"/>
<oxide symbol="Al2O3" formula="0.024159" analysis="2.400"/>
<oxide symbol="SiO2" formula="0.203304" analysis="11.900"/>
<oxide symbol="Fe2O3" formula="0.000642" analysis="0.100"/>
</chemistry>
</material>
<material name="Borax" searchkey="Sodium Pyroborate" weight="381.53846153846" type="13" property1="0">
<chemistry>
<oxide symbol="Na2O" formula="1.000000" analysis="16.250"/>
<oxide symbol="B2O3" formula="2.000336" analysis="36.490"/>
</chemistry>
</material>
<material name="Borax Decahydrate" searchkey="Sodium TetraBorate Decahydrate" weight="371.24214474861" property1="0">
<chemistry>
<oxide symbol="Na2O" formula="1.000000" analysis="30.810"/>
<oxide symbol="B2O3" formula="2.000190" analysis="69.180"/>
</chemistry>
</material>
<material name="Borax Pentahydrate" searchkey="Borax 5 Mol, Sodium Tetraborate" weight="351.41700404858" type="13" property1="0">
<chemistry>
<oxide symbol="Na2O" formula="1.000000" analysis="16.250"/>
<oxide symbol="B2O3" formula="2.658709" analysis="48.500"/>
</chemistry>
</material>
<material name="Boric Acid" searchkey="Boracic acid, Orthoboric Acid, Hydrous Boric Oxide" weight="83.473254977213" type="13" property1="0">
<chemistry>
<oxide symbol="B2O3" formula="1.000000" analysis="100.000"/>
</chemistry>
</material>
<material name="Boric Oxide" searchkey="" weight="69.6" property1="0">
<chemistry>
<oxide symbol="B2O3" formula="1.000000" analysis="100.000"/>
</chemistry>
</material>
<material name="C &amp; C Ball Clay" searchkey="C&amp;C Ball Clay, C and C Ball Clay" weight="387.9802206162" type="5" property1="0">
<chemistry>
<oxide symbol="CaO" formula="0.006916" analysis="0.100"/>
<oxide symbol="K2O" formula="0.016887" analysis="0.410"/>
<oxide symbol="MgO" formula="0.019255" analysis="0.200"/>
<oxide symbol="Na2O" formula="0.012515" analysis="0.200"/>
<oxide symbol="TiO2" formula="0.079635" analysis="1.640"/>
<oxide symbol="Al2O3" formula="1.000000" analysis="26.290"/>
<oxide symbol="SiO2" formula="3.863018" analysis="59.840"/>
<oxide symbol="Fe2O3" formula="0.022309" analysis="0.920"/>
</chemistry>
</material>
<material name="Cadycal" searchkey="Cadycal Jan/00" weight="219.00150850103" type="13" property1="0">
<chemistry>
<oxide symbol="Na2O" formula="0.003480" analysis="0.100"/>
<oxide symbol="Fe2O3" formula="0.000674" analysis="0.050"/>
<oxide symbol="B2O3" formula="1.472563" analysis="47.500"/>
<oxide symbol="CaO" formula="1.000000" analysis="26.000"/>
<oxide symbol="MgO" formula="0.012850" analysis="0.240"/>
<oxide symbol="K2O" formula="0.000229" analysis="0.010"/>
<oxide symbol="SrO" formula="0.000625" analysis="0.030"/>
<oxide symbol="Al2O3" formula="0.002115" analysis="0.100"/>
<oxide symbol="SiO2" formula="0.017951" analysis="0.500"/>
</chemistry>
</material>
<material name="Calcined Alumina" searchkey="Alumina Calcined, Calcnd Alum, Ground Alumina" weight="102" type="3" property1="0">
<chemistry>
<oxide symbol="Al2O3" formula="1.000000" analysis="99.700"/>
</chemistry>
</material>
<material name="Calcium Borate" searchkey="Anhydrous Borocalcite, Calcium Borate Frit" weight="125.70020165808" type="13" property1="0">
<chemistry>
<oxide symbol="CaO" formula="1.000000" analysis="44.630"/>
<oxide symbol="B2O3" formula="1.000003" analysis="55.370"/>
</chemistry>
</material>
<material name="Calcium Carbonate" searchkey="Carbonate of Lime, Whiting, Aragonite" weight="100" type="13" property1="0">
<chemistry>
<oxide symbol="CaO" formula="1.000000" analysis="56.100"/>
</chemistry>
</material>
<material name="Calcium Feldspar" searchkey="Lime Spar, Lime Feldspar, Anorthite" weight="518.4842883549" type="11" property1="0">
<chemistry>
<oxide symbol="CaO" formula="1.000000" analysis="10.820"/>
<oxide symbol="Al2O3" formula="0.999353" analysis="19.660"/>
<oxide symbol="SiO2" formula="5.997509" analysis="69.520"/>
</chemistry>
</material>
<material name="Calvert Clay" searchkey="" weight="428.57142857143" type="6" property1="0">
<chemistry>
<oxide symbol="CaO" formula="0.022918" analysis="0.300"/>
<oxide symbol="K2O" formula="0.090992" analysis="2.000"/>
<oxide symbol="MgO" formula="0.085076" analysis="0.800"/>
<oxide symbol="Na2O" formula="0.028341" analysis="0.410"/>
<oxide symbol="TiO2" formula="0.064903" analysis="1.210"/>
<oxide symbol="Al2O3" formula="1.000000" analysis="23.800"/>
<oxide symbol="SiO2" formula="4.120989" analysis="57.790"/>
<oxide symbol="Fe2O3" formula="0.152946" analysis="5.710"/>
</chemistry>
</material>
<material name="Camadil 95 Dolomite" searchkey="" weight="745.34534534535" type="13" property1="0">
<chemistry>
<oxide symbol="SiO2" formula="6.449251" analysis="0.380"/>
<oxide symbol="Fe2O3" formula="1.593750" analysis="0.250"/>
<oxide symbol="Al2O3" formula="1.000000" analysis="0.100"/>
</chemistry>
</material>
<material name="Carbondale Clay" searchkey="Carbondale Red Clay" weight="531.36412711178" type="6" property1="0">
<chemistry>
<oxide symbol="BaO" formula="0.004862" analysis="0.140"/>
<oxide symbol="CaO" formula="0.053141" analysis="0.560"/>
<oxide symbol="K2O" formula="0.028822" analysis="0.510"/>
<oxide symbol="MgO" formula="0.084543" analysis="0.640"/>
<oxide symbol="Na2O" formula="0.050660" analysis="0.590"/>
<oxide symbol="SrO" formula="0.000514" analysis="0.010"/>
<oxide symbol="TiO2" formula="0.068627" analysis="1.030"/>
<oxide symbol="Al2O3" formula="1.000000" analysis="19.160"/>
<oxide symbol="P2O5" formula="0.003376" analysis="0.090"/>
<oxide symbol="SiO2" formula="4.958646" analysis="55.980"/>
<oxide symbol="Cr2O3" formula="0.001051" analysis="0.030"/>
<oxide symbol="Fe2O3" formula="0.399935" analysis="12.020"/>
<oxide symbol="MnO" formula="0.002253" analysis="0.030"/>
</chemistry>
</material>
<material name="Cedar Heights Fireclay" searchkey="" weight="462.37533998187" type="6" property1="0">
<chemistry>
<oxide symbol="CaO" formula="0.046979" analysis="0.570"/>
<oxide symbol="MgO" formula="0.012621" analysis="0.110"/>
<oxide symbol="Na2O" formula="0.037288" analysis="0.500"/>
<oxide symbol="TiO2" formula="0.017939" analysis="0.310"/>
<oxide symbol="Al2O3" formula="1.000000" analysis="22.060"/>
<oxide symbol="SiO2" formula="5.125365" analysis="66.620"/>
<oxide symbol="Fe2O3" formula="0.049127" analysis="1.700"/>
</chemistry>
</material>
<material name="Ceramitalc" searchkey="" weight="118.16080204449" type="13" property1="0">
<chemistry>
<oxide symbol="CaO" formula="0.146190" analysis="6.940"/>
<oxide symbol="MgO" formula="0.850380" analysis="29.000"/>
<oxide symbol="Na2O" formula="0.003431" analysis="0.180"/>
<oxide symbol="Al2O3" formula="0.003244" analysis="0.280"/>
<oxide symbol="SiO2" formula="1.116847" analysis="56.800"/>
<oxide symbol="Fe2O3" formula="0.001477" analysis="0.200"/>
<oxide symbol="MnO" formula="0.002167" analysis="0.130"/>
</chemistry>
</material>
<material name="Cherry Ash" searchkey="Cherry Wood Ash, Cherry Ash Washed" weight="97.219092668243" property1="0">
<chemistry>
<oxide symbol="Fe2O3" formula="0.021267" analysis="3.500"/>
<oxide symbol="SiO2" formula="0.541903" analysis="33.500"/>
<oxide symbol="P2O5" formula="0.068512" analysis="10.000"/>
<oxide symbol="MgO" formula="0.289486" analysis="12.000"/>
<oxide symbol="CaO" formula="0.710514" analysis="41.000"/>
</chemistry>
</material>
<material name="Chesterfield Feldspar" searchkey="" weight="640.7586163805" type="11" property1="0">
<chemistry>
<oxide symbol="CaO" formula="0.034265" analysis="0.300"/>
<oxide symbol="K2O" formula="0.578179" analysis="8.500"/>
<oxide symbol="Na2O" formula="0.387556" analysis="3.750"/>
<oxide symbol="Al2O3" formula="1.026470" analysis="16.340"/>
<oxide symbol="SiO2" formula="7.543040" analysis="70.750"/>
<oxide symbol="Fe2O3" formula="0.002803" analysis="0.070"/>
</chemistry>
</material>
<material name="CMC Gum" searchkey="C.M.C." weight="0" type="1" property1="0"/>
<material name="Cobalt Carbonate" searchkey="" weight="118.92063492063" type="7" property1="0">
<chemistry>
<oxide symbol="CoO" formula="1.000000" analysis="63.000"/>
</chemistry>
</material>
<material name="Colemanite" searchkey="Calcium Borate" weight="191.13162721263" type="13" property1="0">
<chemistry>
<oxide symbol="CaO" formula="0.928215" analysis="27.000"/>
<oxide symbol="MgO" formula="0.071785" analysis="1.500"/>
<oxide symbol="SiO2" formula="0.128361" analysis="4.000"/>
<oxide symbol="Al2O3" formula="0.009454" analysis="0.500"/>
<oxide symbol="B2O3" formula="1.191535" analysis="43.000"/>
<oxide symbol="Fe2O3" formula="0.003616" analysis="0.300"/>
</chemistry>
</material>
<material name="Cornwall Stone" searchkey="Cornish Stone, China Stone, Corn Stn" weight="733.36227283837" type="11" property1="0">
<chemistry>
<oxide symbol="CaO" formula="0.258172" analysis="2.000"/>
<oxide symbol="K2O" formula="0.307504" analysis="4.000"/>
<oxide symbol="P2O5" formula="0.025517" analysis="0.500"/>
<oxide symbol="Na2O" formula="0.408807" analysis="3.500"/>
<oxide symbol="TiO2" formula="0.009063" analysis="0.100"/>
<oxide symbol="Al2O3" formula="1.171455" analysis="16.500"/>
<oxide symbol="SiO2" formula="8.796102" analysis="73.000"/>
<oxide symbol="Fe2O3" formula="0.006789" analysis="0.150"/>
</chemistry>
</material>
<material name="Cristobalite" searchkey="Volcanic Quartz" weight="60.1" type="20" property1="0">
<chemistry>
<oxide symbol="SiO2" formula="1.000000" analysis="100.000"/>
</chemistry>
</material>
<material name="Cryolite" searchkey="Cryloite" weight="112.89164086687" type="13" property1="0">
<chemistry>
<oxide symbol="Na2O" formula="1.000000" analysis="29.450"/>
<oxide symbol="Al2O3" formula="0.332921" analysis="16.130"/>
</chemistry>
</material>
<material name="Custer Feldspar" searchkey="Custer Spar" weight="619.53036338917" type="11" property1="0">
<chemistry>
<oxide symbol="CaO" formula="0.033130" analysis="0.300"/>
<oxide symbol="K2O" formula="0.676090" analysis="10.280"/>
<oxide symbol="Na2O" formula="0.290780" analysis="2.910"/>
<oxide symbol="Al2O3" formula="1.053809" analysis="17.350"/>
<oxide symbol="SiO2" formula="7.112745" analysis="69.000"/>
<oxide symbol="Fe2O3" formula="0.004646" analysis="0.120"/>
</chemistry>
</material>
<material name="DF Cornwall Stone" searchkey="" weight="936.16548633137" property1="0">
<chemistry>
<oxide symbol="CaO" formula="0.033378" analysis="0.200"/>
<oxide symbol="K2O" formula="0.377684" analysis="3.800"/>
<oxide symbol="Na2O" formula="0.588937" analysis="3.900"/>
<oxide symbol="Al2O3" formula="1.102400" analysis="12.010"/>
<oxide symbol="SiO2" formula="12.395702" analysis="79.570"/>
<oxide symbol="Fe2O3" formula="0.003511" analysis="0.060"/>
</chemistry>
</material>
<material name="Diamond Kaolin" searchkey="" weight="267.91587231382" type="15" property1="0">
<chemistry>
<oxide symbol="CaO" formula="0.007196" analysis="0.150"/>
<oxide symbol="K2O" formula="0.005143" analysis="0.180"/>
<oxide symbol="MgO" formula="0.006678" analysis="0.100"/>
<oxide symbol="Na2O" formula="0.003473" analysis="0.080"/>
<oxide symbol="TiO2" formula="0.047157" analysis="1.400"/>
<oxide symbol="Al2O3" formula="1.000000" analysis="37.900"/>
<oxide symbol="SiO2" formula="2.041979" analysis="45.600"/>
<oxide symbol="Fe2O3" formula="0.011774" analysis="0.700"/>
</chemistry>
</material>
<material name="Disodium Octaborate Tetrahydrate" searchkey="" weight="412.78295605859" type="13" property1="0">
<chemistry>
<oxide symbol="B2O3" formula="4.003283" analysis="67.500"/>
<oxide symbol="Na2O" formula="1.000000" analysis="15.020"/>
</chemistry>
</material>
<material name="Dolomite" searchkey="Calcium Magnesium Carbonate" weight="183.99475237783" type="13" property1="0">
<chemistry>
<oxide symbol="CaO" formula="1.000000" analysis="30.490"/>
<oxide symbol="MgO" formula="0.999872" analysis="21.900"/>
</chemistry>
</material>
<material name="English Kaolin" searchkey="" weight="272.87319422151" type="15" property1="0">
<chemistry>
<oxide symbol="CaO" formula="0.000973" analysis="0.020"/>
<oxide symbol="K2O" formula="0.051852" analysis="1.790"/>
<oxide symbol="MgO" formula="0.018959" analysis="0.280"/>
<oxide symbol="Na2O" formula="0.002201" analysis="0.050"/>
<oxide symbol="TiO2" formula="0.002049" analysis="0.060"/>
<oxide symbol="Al2O3" formula="1.000000" analysis="37.380"/>
<oxide symbol="SiO2" formula="2.153928" analysis="47.440"/>
<oxide symbol="Fe2O3" formula="0.013985" analysis="0.820"/>
</chemistry>
</material>
<material name="EP Kaolin" searchkey="EPK, Edgar Plastic Kaolin, EPK Kaolin" weight="272.92312711754" type="15" property1="0">
<chemistry>
<oxide symbol="CaO" formula="0.008760" analysis="0.180"/>
<oxide symbol="K2O" formula="0.009564" analysis="0.330"/>
<oxide symbol="MgO" formula="0.006775" analysis="0.100"/>
<oxide symbol="Na2O" formula="0.002642" analysis="0.060"/>
<oxide symbol="TiO2" formula="0.012643" analysis="0.370"/>
<oxide symbol="Al2O3" formula="1.000000" analysis="37.360"/>
<oxide symbol="P2O5" formula="0.004618" analysis="0.240"/>
<oxide symbol="SiO2" formula="2.077400" analysis="45.730"/>
<oxide symbol="Fe2O3" formula="0.013480" analysis="0.790"/>
</chemistry>
</material>
<material name="Eureka Feldspar" searchkey="" weight="640.83157540813" type="11" property1="0">
<chemistry>
<oxide symbol="CaO" formula="0.001143" analysis="0.010"/>
<oxide symbol="K2O" formula="0.637878" analysis="9.370"/>
<oxide symbol="Na2O" formula="0.360979" analysis="3.490"/>
<oxide symbol="Al2O3" formula="1.071946" analysis="17.050"/>
<oxide symbol="SiO2" formula="7.437157" analysis="69.700"/>
<oxide symbol="Fe2O3" formula="0.004409" analysis="0.110"/>
</chemistry>
</material>
<material name="F-2 Ball Clay" searchkey="Hick F-2, F2 Ball Clay" weight="453.53490440196" type="5" property1="0">
<chemistry>
<oxide symbol="CaO" formula="0.031529" analysis="0.390"/>
<oxide symbol="K2O" formula="0.081848" analysis="1.700"/>
<oxide symbol="MgO" formula="0.132797" analysis="1.180"/>
<oxide symbol="Na2O" formula="0.013167" analysis="0.180"/>
<oxide symbol="TiO2" formula="0.070954" analysis="1.250"/>
<oxide symbol="Al2O3" formula="1.000000" analysis="22.490"/>
<oxide symbol="SiO2" formula="4.551951" analysis="60.320"/>
<oxide symbol="Fe2O3" formula="0.123588" analysis="4.360"/>
</chemistry>
</material>
<material name="F-20 Feldspar" searchkey="F20 Feldspar" weight="557.31542842972" type="11" property1="0">
<chemistry>
<oxide symbol="CaO" formula="0.139822" analysis="1.400"/>
<oxide symbol="K2O" formula="0.243862" analysis="4.100"/>
<oxide symbol="Na2O" formula="0.616316" analysis="6.820"/>
<oxide symbol="Al2O3" formula="1.035433" analysis="18.850"/>
<oxide symbol="SiO2" formula="6.353341" analysis="68.150"/>
<oxide symbol="Fe2O3" formula="0.002451" analysis="0.070"/>
</chemistry>
</material>
<material name="F-4 Feldspar" searchkey="F4 Feldspar, Kona Feldspar, Kona F4, F4 Spar" weight="516.48928424787" type="11" property1="0">
<chemistry>
<oxide symbol="CaO" formula="0.156371" analysis="1.700"/>
<oxide symbol="K2O" formula="0.262942" analysis="4.800"/>
<oxide symbol="MgO" formula="0.006402" analysis="0.050"/>
<oxide symbol="Na2O" formula="0.574285" analysis="6.900"/>
<oxide symbol="Al2O3" formula="0.991575" analysis="19.600"/>
<oxide symbol="SiO2" formula="5.735507" analysis="66.800"/>
<oxide symbol="Fe2O3" formula="0.001290" analysis="0.040"/>
</chemistry>
</material>
<material name="Flint" searchkey="Flint" weight="1870" type="20" property1="0">
<chemistry>
<oxide symbol="CaO" formula="1.000000" analysis="3.000"/>
<oxide symbol="SiO2" formula="29.247920" analysis="94.000"/>
</chemistry>
</material>
<material name="Fluorspar" searchkey="" weight="110.94402985075" type="13" property1="0">
<chemistry>
<oxide symbol="CaO" formula="1.000000" analysis="50.000"/>
<oxide symbol="SiO2" formula="0.056007" analysis="3.000"/>
</chemistry>
</material>
<material name="Frit 13" searchkey="" weight="226.6081871345" type="14" property1="0">
<chemistry>
<oxide symbol="Na2O" formula="0.300073" analysis="8.210"/>
<oxide symbol="PbO" formula="0.699927" analysis="68.940"/>
<oxide symbol="B2O3" formula="0.390053" analysis="11.980"/>
<oxide symbol="SiO2" formula="0.409855" analysis="10.870"/>
</chemistry>
</material>
<material name="Frit 14" searchkey="" weight="190.94010222437" type="14" property1="0">
<chemistry>
<oxide symbol="CaO" formula="0.680033" analysis="20.000"/>
<oxide symbol="Na2O" formula="0.319967" analysis="10.400"/>
<oxide symbol="B2O3" formula="0.638572" analysis="23.300"/>
<oxide symbol="SiO2" formula="1.472674" analysis="46.400"/>
</chemistry>
</material>
<material name="Frit 22" searchkey="" weight="385.94642517984" type="14" property1="0">
<chemistry>
<oxide symbol="CaO" formula="0.470015" analysis="6.832"/>
<oxide symbol="PbO" formula="0.529985" analysis="30.650"/>
<oxide symbol="B2O3" formula="0.979949" analysis="17.672"/>
<oxide symbol="SiO2" formula="2.879892" analysis="44.846"/>
</chemistry>
</material>
<material name="Frit 240" searchkey="" weight="271.16996719718" type="14" property1="0">
<chemistry>
<oxide symbol="Na2O" formula="0.279917" analysis="6.400"/>
<oxide symbol="PbO" formula="0.720083" analysis="59.270"/>
<oxide symbol="B2O3" formula="0.560262" analysis="14.380"/>
<oxide symbol="SiO2" formula="0.900140" analysis="19.950"/>
</chemistry>
</material>
<material name="Frit 266" searchkey="" weight="245.92062495033" type="14" property1="0">
<chemistry>
<oxide symbol="CaO" formula="0.679986" analysis="15.512"/>
<oxide symbol="Na2O" formula="0.320014" analysis="8.068"/>
<oxide symbol="B2O3" formula="1.100000" analysis="31.132"/>
<oxide symbol="Al2O3" formula="0.320010" analysis="13.273"/>
<oxide symbol="SiO2" formula="1.310008" analysis="32.015"/>
</chemistry>
</material>
<material name="Frit 267" searchkey="" weight="301.96651625622" type="14" property1="0">
<chemistry>
<oxide symbol="CaO" formula="0.560011" analysis="10.404"/>
<oxide symbol="K2O" formula="0.129987" analysis="4.055"/>
<oxide symbol="Na2O" formula="0.310003" analysis="6.365"/>
<oxide symbol="B2O3" formula="1.239972" analysis="28.580"/>
<oxide symbol="Al2O3" formula="0.290006" analysis="9.796"/>
<oxide symbol="SiO2" formula="2.049956" analysis="40.800"/>
</chemistry>
</material>
<material name="Frit 285" searchkey="" weight="315.54015672784" type="14" property1="0">
<chemistry>
<oxide symbol="K2O" formula="0.099989" analysis="2.985"/>
<oxide symbol="Na2O" formula="0.900011" analysis="17.684"/>
<oxide symbol="B2O3" formula="0.940011" analysis="20.734"/>
<oxide symbol="Al2O3" formula="0.209991" analysis="6.788"/>
<oxide symbol="SiO2" formula="2.720078" analysis="51.808"/>
</chemistry>
</material>
<material name="Frit 3110" searchkey="F3110, Ferro Frit 3110, Frit KFG 4110" weight="260.76313213502" type="14" property1="0">
<chemistry>
<oxide symbol="CaO" formula="0.292836" analysis="6.300"/>
<oxide symbol="K2O" formula="0.063668" analysis="2.300"/>
<oxide symbol="Na2O" formula="0.643496" analysis="15.300"/>
<oxide symbol="B2O3" formula="0.097412" analysis="2.600"/>
<oxide symbol="Al2O3" formula="0.094591" analysis="3.700"/>
<oxide symbol="SiO2" formula="3.028497" analysis="69.800"/>
</chemistry>
</material>
<material name="Frit 3124" searchkey="F3124, Ferro Frit 3124" weight="277.48426147894" type="14" property1="0">
<chemistry>
<oxide symbol="CaO" formula="0.697420" analysis="14.100"/>
<oxide symbol="K2O" formula="0.020620" analysis="0.700"/>
<oxide symbol="Na2O" formula="0.281960" analysis="6.300"/>
<oxide symbol="B2O3" formula="0.546197" analysis="13.700"/>
<oxide symbol="Al2O3" formula="0.269323" analysis="9.900"/>
<oxide symbol="SiO2" formula="2.553225" analysis="55.300"/>
</chemistry>
</material>
<material name="Frit 3134" searchkey="F3134, Ferro Frit 3134" weight="190.6876531636" type="14" property1="0">
<chemistry>
<oxide symbol="CaO" formula="0.683212" analysis="20.100"/>
<oxide symbol="Na2O" formula="0.316788" analysis="10.300"/>
<oxide symbol="B2O3" formula="0.632886" analysis="23.100"/>
<oxide symbol="SiO2" formula="1.475370" analysis="46.500"/>
</chemistry>
</material>
<material name="Frit 316" searchkey="" weight="364.0745187602" type="14" property1="0">
<chemistry>
<oxide symbol="PbO" formula="1.000000" analysis="61.300"/>
<oxide symbol="Al2O3" formula="0.249880" analysis="7.000"/>
<oxide symbol="SiO2" formula="1.919913" analysis="31.690"/>
</chemistry>
</material>
<material name="Frit 3185" searchkey="F3185, Ferro Frit 3185" weight="805.19480519481" type="14" property1="0">
<chemistry>
<oxide symbol="Na2O" formula="1.000000" analysis="7.700"/>
<oxide symbol="B2O3" formula="4.419316" analysis="38.200"/>
<oxide symbol="SiO2" formula="7.248093" analysis="54.100"/>
</chemistry>
</material>
<material name="Frit 3191" searchkey="Ferro Frit 3191, F3191" weight="248.84349517008" type="14" property1="0">
<chemistry>
<oxide symbol="CaO" formula="0.499905" analysis="11.270"/>
<oxide symbol="Na2O" formula="0.500095" analysis="12.460"/>
<oxide symbol="B2O3" formula="1.000022" analysis="27.970"/>
<oxide symbol="SiO2" formula="1.999857" analysis="48.300"/>
</chemistry>
</material>
<material name="Frit 3195" searchkey="F3195, Ferro Frit 3195" weight="337.57920847328" type="14" property1="0">
<chemistry>
<oxide symbol="CaO" formula="0.673888" analysis="11.200"/>
<oxide symbol="Na2O" formula="0.326112" analysis="5.990"/>
<oxide symbol="B2O3" formula="1.114967" analysis="22.990"/>
<oxide symbol="Al2O3" formula="0.410018" analysis="12.390"/>
<oxide symbol="SiO2" formula="2.664419" analysis="47.440"/>
</chemistry>
</material>
<material name="Frit 3211" searchkey="F3211, Ferro Frit 3211" weight="133.57142857143" type="14" property1="0">
<chemistry>
<oxide symbol="CaO" formula="1.000000" analysis="42.000"/>
<oxide symbol="B2O3" formula="1.113095" analysis="58.000"/>
</chemistry>
</material>
<material name="Frit 3227" searchkey="F3227 Frit, F3227, Ferro Frit 3227" weight="373.52741784878" type="14" property1="0">
<chemistry>
<oxide symbol="K2O" formula="0.162576" analysis="4.100"/>
<oxide symbol="Na2O" formula="0.837424" analysis="13.900"/>
<oxide symbol="B2O3" formula="1.529530" analysis="28.500"/>
<oxide symbol="Al2O3" formula="0.571277" analysis="15.600"/>
<oxide symbol="SiO2" formula="2.355522" analysis="37.900"/>
</chemistry>
</material>
